Repository: seanmorton2023/mds395

File: hw/hw5/Steel_data_for_clustering.csv
,,Density,Hardness,Tensile Strength Ultimate,Yield Strength,Modulus of Elasticity,Poissons Ratio,%Elongation at Break,Thermal Conductivity,Specific Heat Capacity,Coefficient of Thermal Expansion,Electrical Resistivity
AISI 1006 Steel,?cold drawn,7.872,95,330,285,205,0.29,20,51.9,0.481,12.6,0.0000174
AISI 1006 Steel,hot rolled,7.872,86,295,165,200,0.29,30,51.9,0.481,12.6,0.0000174
AISI 1020 Steel,?cold rolled,7.87,121,420,350,205,0.29,15,51.9,0.486,11.7,0.0000159
AISI 1020 Steel,?normalizaed?,7.87,131,440,345,200,0.29,35.8,51.9,0.486,11.7,0.0000159
AISI 1020 Steel,annealed?,7.87,111,395,295,200,0.29,36.5,51.9,0.486,11.7,0.0000159
AISI 1040 Steel,?Cold drawn,7.845,170,585,515,200,0.29,12,51.9,0.486,11.3,0.0000171
AISI 1040 Steel,Hot rolled,7.845,149,525,290,200,0.29,18,51.9,0.486,11.3,0.0000171
AISI 1040 Steel,annealed?,7.845,149,515,350,200,0.29,30,51.9,0.486,11.3,0.0000171
AISI 1040 Steel,normalized?,7.845,170,595,370,200,0.29,25,51.9,0.486,11.3,0.0000171
AISI 1090 Steel,?hot rolled,7.87,248,841,460,200,0.29,10,51.9,0.472,11.5,0.0000174
AISI 1095 Steel,normalized?,7.85,293,1015,505,205,0.29,10,49.8,0.461,11,0.000018
AISI 1095 Steel,?annealed?,7.85,192,665,380,205,0.29,13,49.8,0.461,11,0.000018
AISI 1340 Steel,annealed?,7.87,207,703,434,200,0.29,25.5,51.9,0.472,11.5,0.0000174
AISI 1340 Steel,?normalized?,7.87,248,834,558,200,0.29,22,51.9,0.472,11.5,0.0000174
AISI 1340 Steel,?oil quenched?,7.87,285,951,834,200,0.29,19.2,51.9,0.472,11.5,0.0000174
AISI 4140 Steel,annealed?,7.85,197,655,415,205,0.29,25.7,42.6,0.473,12.2,0.000022
AISI 4140 Steel,?normalized?,7.85,302,1020,655,205,0.29,17.7,42.6,0.473,12.2,0.000022
AISI 4140 Steel,?oil quenched,7.85,311,1075,986,205,0.29,15.5,42.6,0.473,12.2,0.000022
AISI 4340 Steel,annealed,7.85,217,745,470,205,0.29,22,44.5,0.475,12.3,0.0000248
AISI 4340 Steel,?normalized,7.85,363,1282,862,205,0.29,12.2,44.5,0.475,12.3,0.0000248
AISI 4340 Steel,oil quenched?,7.85,352,1207,1145,205,0.29,14.2,44.5,0.475,12.3,0.0000248
AISI 5140 Steel,?annealed,7.85,167,570,295,205,0.29,28.6,44.6,0.452,12.6,0.0000228
AISI 5140 Steel,?normalized,7.85,229,793,470,205,0.29,22.7,44.6,0.452,12.6,0.0000228
AISI 5140 Steel,oil quenched,7.85,293,972,841,205,0.29,18.5,44.6,0.452,12.6,0.0000228
AISI 8630 Steel,?annealed,7.85,156,565,370,205,0.29,29,46.6,0.475,12.2,0.0000234
AISI 8630 Steel,?normalized,7.85,187,650,425,205,0.29,23.5,46.6,0.475,12.2,0.0000234
AISI 8630 Steel,water quenched?,7.85,293,1015,910,205,0.29,16.2,46.6,0.475,12.2,0.0000234
Stainless Steel 302,?annealed,7.86,147,620,275,193,0.25,55,16.2,0.5,17.2,0.000072
Stainless Steel 302,?25% hardened?,7.86,261,860,515,193,0.25,12,16.2,0.5,17.2,0.000072
Stainless Steel 316,?annealed,8,143,580,290,193,0.27,50,16.3,0.5,16,0.000074
Stainless Steel 405,Annealed,7.8,150,448,276,200,0.27,30,27,0.46,10.8,0.00006
Stainless Steel 434,Annealed,7.8,164,517,345,200,0.27,25,26.1,0.46,10.4,0.00006
Stainless Steel 17-7 PH,Precipitation hardened,7.8,433,1650,1590,204,0.27,1,16.4,0.46,11,0.000083
Stainless Steel 17-7 PH,?cold rolled,7.8,378,1380,1210,204,0.27,1,16.4,0.46,11,0.000083

File: hw/hw5/normalized_csv.csv
,,Density,Hardness,Tensile Strength Ultimate,Yield Strength,Modulus of Elasticity,Poissons Ratio,%Elongation at Break,Thermal Conductivity,Specific Heat Capacity,Coefficient of Thermal Expansion,Electrical Resistivity
AISI 1006 Steel,cold drawn,0.55,-1.4,-1.35,-0.8,0.82,0.47,-0.16,0.75,0.48,0.25,-0.56
AISI 1006 Steel,hot rolled,0.55,-1.5,-1.46,-1.17,-0.54,0.47,0.71,0.75,0.48,0.25,-0.56
AISI 1020 Steel,cold rolled,0.49,-1.1,-1.06,-0.6,0.82,0.47,-0.59,0.75,0.86,-0.32,-0.63
AISI 1020 Steel,normalized,0.49,-0.99,-1,-0.62,-0.54,0.47,1.21,0.75,0.86,-0.32,-0.63
AISI 1020 Steel,annealed,0.49,-1.22,-1.14,-0.77,-0.54,0.47,1.27,0.75,0.86,-0.32,-0.63
AISI 1040 Steel,cold drawn,-0.27,-0.54,-0.54,-0.09,-0.54,0.47,-0.85,0.75,0.86,-0.57,-0.57
AISI 1040 Steel,annealed,-0.27,-0.78,-0.76,-0.6,-0.54,0.47,0.71,0.75,0.86,-0.57,-0.57
AISI 1040 Steel,hot rolled,-0.27,-0.78,-0.73,-0.79,-0.54,0.47,-0.33,0.75,0.86,-0.57,-0.57
AISI 1040 Steel,normalized,-0.27,-0.54,-0.51,-0.54,-0.54,0.47,0.28,0.75,0.86,-0.57,-0.57
AISI 1090 Steel,hot rolled,0.49,0.35,0.27,-0.26,-0.54,0.47,-1.02,0.75,-0.2,-0.45,-0.56
AISI 1095 Steel,annealed,-0.12,-0.29,-0.29,-0.51,0.82,0.47,-0.76,0.58,-1.04,-0.76,-0.53
AISI 1095 Steel,normalized,-0.12,0.86,0.82,-0.12,0.82,0.47,-1.02,0.58,-1.04,-0.76,-0.53
AISI 1340 Steel,normalized,0.49,0.35,0.25,0.04,-0.54,0.47,0.02,0.75,-0.2,-0.45,-0.56
AISI 1340 Steel,oil quenched,0.49,0.77,0.62,0.9,-0.54,0.47,-0.23,0.75,-0.2,-0.45,-0.56
AISI 1340 Steel,annealed,0.49,-0.12,-0.17,-0.34,-0.54,0.47,0.32,0.75,-0.2,-0.45,-0.56
AISI 4140 Steel,normalized,-0.12,0.96,0.83,0.35,0.82,0.47,-0.36,0.01,-0.13,0,-0.35
AISI 4140 Steel,oil quenched,-0.12,1.07,1.01,1.37,0.82,0.47,-0.55,0.01,-0.13,0,-0.35
AISI 4140 Steel,annealed,-0.12,-0.23,-0.32,-0.4,0.82,0.47,0.34,0.01,-0.13,0,-0.35
AISI 4340 Steel,normalized,-0.12,1.66,1.66,0.99,0.82,0.47,-0.83,0.16,0.02,0.06,-0.22
AISI 4340 Steel,annealed,-0.12,-0.01,-0.04,-0.23,0.82,0.47,0.02,0.16,0.02,0.06,-0.22
AISI 4340 Steel,oil quenched,-0.12,1.53,1.43,1.87,0.82,0.47,-0.66,0.16,0.02,0.06,-0.22
AISI 5140 Steel,annealed,-0.12,-0.58,-0.59,-0.77,0.82,0.47,0.59,0.17,-1.72,0.25,-0.31
AISI 5140 Steel,normalized,-0.12,0.13,0.12,-0.23,0.82,0.47,0.08,0.17,-1.72,0.25,-0.31
AISI 5140 Steel,oil quenched,-0.12,0.86,0.68,0.92,0.82,0.47,-0.29,0.17,-1.72,0.25,-0.31
AISI 8630 Steel,annealed,-0.12,-0.7,-0.61,-0.54,0.82,0.47,0.62,0.33,0.02,0,-0.29
AISI 8630 Steel,normalized,-0.12,-0.35,-0.34,-0.37,0.82,0.47,0.15,0.33,0.02,0,-0.29
AISI 8630 Steel,water quenched,-0.12,0.86,0.82,1.14,0.82,0.47,-0.49,0.33,0.02,0,-0.29
Stainless Steel 17-7 PH,cold rolled,-1.63,1.83,1.97,2.07,0.55,-1.3,-1.8,-2.06,-1.12,-0.76,2.43
Stainless Steel 17-7 PH,precipitation hardened,-1.63,2.46,2.83,3.25,0.55,-1.3,-1.8,-2.06,-1.12,-0.76,2.43
Stainless Steel 302,25% hardened,0.18,0.5,0.33,-0.09,-2.44,-3.06,-0.85,-2.08,1.92,3.16,1.93
Stainless Steel 302,annealed,0.18,-0.81,-0.43,-0.83,-2.44,-3.06,2.88,-2.08,1.92,3.16,1.93
Stainless Steel 316,annealed,4.42,-0.85,-0.56,-0.79,-2.44,-1.3,2.44,-2.07,1.92,2.4,2.02
Stainless Steel 405,annealed,-1.63,-0.77,-0.98,-0.83,-0.54,-1.3,0.71,-1.22,-1.12,-0.89,1.38
Stainless Steel 434,annealed,-1.63,-0.61,-0.76,-0.62,-0.54,-1.3,0.28,-1.29,-1.12,-1.14,1.38
,,,,,,,,,,,,
Mean,,7.85,217.59,756.26,543.56,201.97,0.28,21.82,42.46,0.47,12.21,2.97E-05
Stdev,,0.03,87.66,315.91,322.31,3.68,0.01,11.54,12.64,0.01,1.58,2.20E-05
